Repository: baburinalex/llm-article-extractor

File: data/CMOS-compatible photonic integrated circuits on thin-film ScAlN.txt
 Scandium aluminum nitride (ScAlN) has recently emerged as an attractive material for integrated photonics due to its favorable nonlinear optical properties and compatibility with CMOS fabrication. Despite the promising and versatile material properties, it is still an outstanding challenge to realize low-loss photonic circuits on thin-film ScAlN-on-insulator wafers. Here, we present a systematic study on the material quality of sputtered thin-film ScAlN produced in a CMOS-compatible 200 mm line, and an optimized fabrication process to yield 400 nm thick, fully etched waveguides. With surface polishing and annealing, we achieve micro-ring resonators with an intrinsic quality factor as high as 1.47×105, corresponding to a propagation loss of 2.4 dB/cm. These results serve as a critical step towards developing future large-scale, low-loss photonic integrated circuits based on ScAlN.

File: data/High-Q photonic crystal Fabry-Perot micro-resonator in thin-film lithium niobate.txt
Thin-film lithium niobate (TFLN) has emerged as a powerful platform for integrated nonlinear and quantum photonics, owing to its strong optical nonlinearities, wide transparency window, and electro- and piezo-optic properties. However, conventional traveling-wave resonators, such as micro-rings, disks, and racetracks, suffer from curvature-dependent group dispersion and losses, limited spectral tunability, and parasitic nonlinearities, which constrain their performance, scalability, and operational stability in nonlinear photonic circuits. Here, we present photonic crystal (PhC) Fabry-Perot (FP) micro-resonators in TFLN that address these limitations. The device features a one-dimensional straight cavity bounded by PhC reflectors and supports well-confined standing-wave resonant modes within an engineered photonic bandgap. We achieve intrinsic quality (Q) factors of up to 1.4e6 and demonstrate that both the free spectral range (FSR) and coupling strength can be consistently controlled via cavity length and PhC coupler design, respectively. The photonic bandgap is tunable across the S-, C-, and L-bands without degradation of resonator performance. Spectral confinement of high-Q resonant modes is expected to mitigate parasitic nonlinearities, such as Raman scattering. These advances, together with the one-dimensional geometry, establish PhC FP micro-resonators as compact and scalable building blocks for high-density photonic integrated circuits targeting next-generation nonlinear and quantum applications

File: data/Photonic Crystal Microring Resonators on a Hybrid Silicon Nitride-on-Lithium Niobate Platform.txt
Photonic-crystal resonators (PhCRs) have been widely used in nonlinear integrated photonics for frequency engineering applications. A microwave-assisted frequency converter based on PhCRs highlights its precise control of frequency (enabled by creation of a pair of supermodes by a corrugated PhCR) and bidirectional frequency conversion. In this paper, we demonstrate a high-quality PhCR on a hybrid silicon nitride-on-lithium niobate-on-insulator (SiN-on-LNOI) platform for the first time for voltage-driven flexible frequency conversion using the electro-optic effect (0.85 pm/V). The fabricated PhCR has a large supermode splitting bandwidth = 14.6 GHz and an intrinsic quality factor (Q) = 147,000. Using different periodic corrugation amplitudes in the fabricated PhCRs enables the precise control of mode splitting with a ratio of 93.5 MHz/nm between the mode splitting bandwidth and the corrugation amplitude.

File: data/Photonic integration of lithium niobate micro-ring resonators onto silicon nitride waveguide chips by transfer-printing.txt
The heterogeneous integration of lithium niobate photonic waveguide devices onto a silicon nitride waveguide platform via a transfer-printing approach has been demonstrated for the first time. A fabrication process was developed to make free-standing lithium niobate membrane devices compatible with back-end integration onto photonic integrated circuits. Micro-ring resonators in membrane format were lithographically defined by using laser direct writing and plasma dry etching. The lithium niobate micro-ring resonators were then transferred from their host substrate and released onto a silicon nitride waveguide chip. An all-pass ring resonator transmission spectrum was obtained in the 1.5 μm to 1.6 μm wavelength range, with a measured loaded Q-factor larger than 32000.

File: data/Quantum light source with lithium tantalate for scalable photonic quantum circuits.txt
    "We characterize a microring resonator on a thin-film lithium tantalate "
    "platform. The ring radius is 60 um and the ring-to-bus coupling gap is "
    "0.45 um. The measured free spectral range is about 350 GHz, and the "
    "loaded quality factor of the pump mode is 1000000. Photon pairs are "
    "generated across the telecom band from 1510 to 1570 nm."
